Repository: jrossin/RUS_AM_Single_Crystal

# RUS_AM_Single_Crystal
Publication results for single crystal elastic constants derived from AM polycrystalline components

File: results/r4ebsd_tile_sc_inf_45N_12P/results.txt


 Total Inversion Time:
 71974.65188694

 Total Inversion Time:
 71974.65288376808

 Total Inversion Time:
 71974.65288376808

 Total Inversion Time:
 71974.65288376808

 Total Inversion Time:
 71974.65288376808

 Total Inversion Time:
 71974.65288376808

 Total Inversion Time:
 71974.65288376808

 Total Inversion Time:
 71974.65288376808
 Frequency File used: CoNi_freqs/freq_R4_CoNi_0deg_sr_45

 Polynomial Order: 12
 Particle Number: 1500
 ESS_Threshold: 0.85
 Number of MCMC steps: 14
 Number of time steps used to reach ESS ess_threshold: 27
 Calculated Variable Mean {'sc11': 238.7197116540868, 'A': 3.2455960886639956, 'sc44': 137.10599184860618,  'std_dev': 1.5893678478258617}
 Calculated Variable Std Dev {'sc11': 3.1209813360464698, 'A': 0.07011491167772559, 'sc44': 1.2674702397937976, 'std_dev': 0.18746795230169533}
 Calculated Variable Covar [[ 9.734  0.007 -0.464 -0.003  0.007]
 [ 0.007  0.005  0.086  0.     0.001]
 [-0.464  0.086  1.605  0.001  0.008]
 [-0.003  0.     0.001  0.     0.   ]
 [ 0.007  0.001  0.008  0.     0.035]]

 Propagated Mean of Single Crystal C12 Elastic Constant:
 154.2094485769032
 Propagated Std Dev of Single Crystal C12 Elastic Constant:
 3.438202706448358

 All Propagated Means:
 {'c11': 269.2229698400887, 'c12': 136.22768330018326, 'c13': 141.68795566762049, 'c22': 269.1541603751647, 'c23': 141.75676513254447, 'c33': 263.6938880077275, 'c44': 109.5415926423496, 'c55': 109.52636587644736, 'c66': 100.69483631101929, 'c14': -0.635435692141546, 'c15': 2.942804891467926, 'c16': 0.3424348046700718, 'c24': 1.6837641496447486, 'c25': 0.7718654254697217, 'c26': -0.8204367420361425, 'c34': -1.0483284575032028, 'c35': -3.7146703169376485, 'c36': 0.47800193736607066, 'c45': 0.650258722402222, 'c46': 0.9964194527645728, 'c56': -0.7625684010069098, 'HS_Upper_C11': 271.60096413414453, 'HS_Upper_C12': 134.882783632991, 'HS_Upper_C13': 140.65486104075697, 'HS_Upper_C22': 271.53395345969017, 'HS_Upper_C23': 140.72187171521136, 'HS_Upper_C33': 265.7618760519242, 'HS_Upper_C44': 111.46942739809214, 'HS_Upper_C55': 111.44545716517045, 'HS_Upper_C66': 102.92918203010342, 'HS_Upper_C14': -0.6356225865923543, 'HS_Upper_C15': 2.9592226065171596, 'HS_Upper_C16': 0.3477354707677294, 'HS_Upper_C24': 1.689918966543484, 'HS_Upper_C25': 0.7825721124408038, 'HS_Upper_C26': -0.8319702346813662, 'HS_Upper_C34': -1.0542963799511296, 'HS_Upper_C35': -3.7417947189579643, 'HS_Upper_C36': 0.48423476391363685, 'HS_Upper_C45': 0.6210910018690516, 'HS_Upper_C46': 0.9636804879203427, 'HS_Upper_C56': -0.7362091021028443, 'HS_Lower_C11': 265.4952612776687, 'HS_Lower_C12': 138.35493776575396, 'HS_Lower_C13': 143.28840976446998, 'HS_Lower_C22': 265.42433473564955, 'HS_Lower_C23': 143.35933630648913, 'HS_Lower_C33': 260.49086273693354, 'HS_Lower_C44': 106.11424640774638, 'HS_Lower_C55': 106.11416912006871, 'HS_Lower_C66': 96.82277386326851, 'HS_Lower_C14': -0.6287629624693097, 'HS_Lower_C15': 2.8904136870122903, 'HS_Lower_C16': 0.3300007172752826, 'HS_Lower_C24': 1.6587085284261824, 'HS_Lower_C25': 0.7487585083128868, 'HS_Lower_C26': -0.7936541136102782, 'HS_Lower_C34': -1.0299455659568726, 'HS_Lower_C35': -3.6391721953251785, 'HS_Lower_C36': 0.4636533963349957, 'HS_Lower_C45': 0.6954542226123337, 'HS_Lower_C46': 1.0433537057486495, 'HS_Lower_C56': -0.8006481979026183, 'sc12': 154.2094485769032, }
 All Propagted Std Devs:
 {'c11': 3.1375090291992653, 'c12': 3.3819488561301654, 'c13': 3.398904659730048, 'c22': 3.137408746078764, 'c23': 3.3992136156661554, 'c33': 3.1312713076127214, 'c44': 0.593818264366421, 'c55': 0.5942783176802439, 'c66': 0.4138362925725456, 'c14': 0.011735167073923967, 'c15': 0.05308748074258347, 'c16': 0.005869046751086104, 'c24': 0.030646066604383862, 'c25': 0.013395335509130482, 'c26': 0.014184689474530507, 'c34': 0.018910918276988806, 'c35': 0.06648273411898922, 'c36': 0.008315647803929984, 'c45': 0.014622152483747495, 'c46': 0.021320457030492047, 'c56': 0.016429893364531427, 'HS_Upper_C11': 3.1527303993746525, 'HS_Upper_C12': 3.3666797143564446, 'HS_Upper_C13': 3.386168449867181, 'HS_Upper_C22': 3.1525905438413666, 'HS_Upper_C23': 3.3864389181413177, 'HS_Upper_C33': 3.1418449570489604, 'HS_Upper_C44': 0.6955733212898887, 'HS_Upper_C55': 0.6955830329840396, 'HS_Upper_C66': 0.5247183315705299, 'HS_Upper_C14': 0.011945832397915277, 'HS_Upper_C15': 0.05473347346635775, 'HS_Upper_C16': 0.00626097944715199, 'HS_Upper_C24': 0.03143384195133564, 'HS_Upper_C25': 0.014119807554396414, 'HS_Upper_C26': 0.015027447861216204, 'HS_Upper_C34': 0.01948802797357392, 'HS_Upper_C35': 0.06885321585749213, 'HS_Upper_C36': 0.008766469568647541, 'HS_Upper_C45': 0.013199923600704117, 'HS_Upper_C46': 0.019840921777218277, 'HS_Upper_C56': 0.015229514513583736, 'HS_Lower_C11': 3.1119355228173475, 'HS_Lower_C12': 3.414538126793974, 'HS_Lower_C13': 3.4240810728665454, 'HS_Lower_C22': 3.1119068539317567, 'HS_Lower_C23': 3.4244377053990487, 'HS_Lower_C33': 3.112424406100774, 'HS_Lower_C44': 0.40910263727342444, 'HS_Lower_C55': 0.410256574376933, 'HS_Lower_C66': 0.24283048031804857, 'HS_Lower_C14': 0.010813172028481375, 'HS_Lower_C15': 0.04805610211326814, 'HS_Lower_C16': 0.0048900250477742005, 'HS_Lower_C24': 0.027988008719733434, 'HS_Lower_C25': 0.011689861321552527, 'HS_Lower_C26': 0.012087829163497021, 'HS_Lower_C34': 0.017174868018948394, 'HS_Lower_C35': 0.0597457456954282, 'HS_Lower_C36': 0.007197857756385603, 'HS_Lower_C45': 0.016716660409166563, 'HS_Lower_C46': 0.023121221507274227, 'HS_Lower_C56': 0.01792155953109561, 'sc12': 3.438202706448358}
 Propagated Mean Self Consistent Cij 6x6 Voigt Tensor:
 [[269.223 136.228 141.688  -0.635   2.943   0.342]
 [136.228 269.154 141.757   1.684   0.772  -0.82 ]
 [141.688 141.757 263.694  -1.048  -3.715   0.478]
 [ -0.635   1.684  -1.048 109.542   0.65    0.996]
 [  2.943   0.772  -3.715   0.65  109.526  -0.763]
 [  0.342  -0.82    0.478   0.996  -0.763 100.695]]
 Propagated Std Dev Self Consistent Cij 6x6 Voigt Tensor
 [[3.138 3.382 3.399 0.012 0.053 0.006]
 [3.382 3.137 3.399 0.031 0.013 0.014]
 [3.399 3.399 3.131 0.019 0.066 0.008]
 [0.012 0.031 0.019 0.594 0.015 0.021]
 [0.053 0.013 0.066 0.015 0.594 0.016]
 [0.006 0.014 0.008 0.021 0.016 0.414]]

 Mean Propagated UpperHS 6x6 bound:
 [[271.601 134.883 140.655  -0.636   2.959   0.348]
 [134.883 271.534 140.722   1.69    0.783  -0.832]
 [140.655 140.722 265.762  -1.054  -3.742   0.484]
 [ -0.636   1.69   -1.054 111.469   0.621   0.964]
 [  2.959   0.783  -3.742   0.621 111.445  -0.736]
 [  0.348  -0.832   0.484   0.964  -0.736 102.929]]
 Upper 6x6 HS bound Propagated Std Dev:
 [[3.153 3.367 3.386 0.012 0.055 0.006]
 [3.367 3.153 3.386 0.031 0.014 0.015]
 [3.386 3.386 3.142 0.019 0.069 0.009]
 [0.012 0.031 0.019 0.696 0.013 0.02 ]
 [0.055 0.014 0.069 0.013 0.696 0.015]
 [0.006 0.015 0.009 0.02  0.015 0.525]]

 Mean Propagated Lower HS 6x6 bound:
 [[265.495 138.355 143.288  -0.629   2.89    0.33 ]
 [138.355 265.424 143.359   1.659   0.749  -0.794]
 [143.288 143.359 260.491  -1.03   -3.639   0.464]
 [ -0.629   1.659  -1.03  106.114   0.695   1.043]
 [  2.89    0.749  -3.639   0.695 106.114  -0.801]
 [  0.33   -0.794   0.464   1.043  -0.801  96.823]]
 Lower 6x6 HS bound Propagated Std Dev:
 [[3.112 3.415 3.424 0.011 0.048 0.005]
 [3.415 3.112 3.424 0.028 0.012 0.012]
 [3.424 3.424 3.112 0.017 0.06  0.007]
 [0.011 0.028 0.017 0.409 0.017 0.023]
 [0.048 0.012 0.06  0.017 0.41  0.018]
 [0.005 0.012 0.007 0.023 0.018 0.243]]

 Total Inversion Time:
 74256.59039711952
